Repository: Katrin-Amann-Winkel/Amorphous-ice-XRD-data

File: Figure1/Sq_OO_eHDA_79K.txt (part 1 of 4)
# X-ray diffraction data of amorphous ice, measured at APS beamline 6 ID-D by  Mariedahl et al. (J. Phys. Chem. B 2018, DOI: 10.1021/acs.jpcb.8b04823)
# Oxygen-Oxygen Structure factor S_OO(Q) data shown in Figure 2 of corresponding paper
# S_OO(Q) and standard error obtained by averaging individual runs on different sample positions within the same batch
# eHDA (sample #2)
# Q[Å^-1] S_OO(Q) Error
6.500000000000000222e-01 -8.341591624146132977e-03 4.437939162742906077e-03
6.600000000000000311e-01 -8.566250364360069106e-03 4.496001533450673729e-03
6.700000000000000400e-01 -8.864627664523878556e-03 4.534634775504336156e-03
6.800000000000000488e-01 -9.267280606491930597e-03 4.551394059405486879e-03
6.900000000000000577e-01 -9.686517779310394385e-03 4.561748032380338012e-03
7.000000000000000666e-01 -1.001295844882833276e-02 4.581986998459275894e-03
7.100000000000000755e-01 -1.023806084698025351e-02 4.610284595431102077e-03
7.200000000000000844e-01 -1.042717085727030805e-02 4.633807648811097066e-03
7.300000000000000933e-01 -1.063003138678774752e-02 4.643228625782176190e-03
7.400000000000001021e-01 -1.085309080540652719e-02 4.638466612238046662e-03
7.500000000000001110e-01 -1.110027419289182256e-02 4.620570090499656439e-03
7.600000000000001199e-01 -1.134825884117322305e-02 4.591427406217286726e-03
7.700000000000001288e-01 -1.153577039367559981e-02 4.553685257440005102e-03
7.800000000000001377e-01 -1.161829212327373552e-02 4.506231815385407929e-03
7.900000000000001465e-01 -1.164655596551928372e-02 4.438334364377076631e-03
8.000000000000001554e-01 -1.171577393103029156e-02 4.340130982125643168e-03
8.100000000000001643e-01 -1.185203011808245999e-02 4.220881037916193734e-03
8.200000000000001732e-01 -1.195467836065850810e-02 4.100902301806597094e-03
8.300000000000001821e-01 -1.191795971873807480e-02 3.993786448906727800e-03
8.400000000000001910e-01 -1.175207118088510139e-02 3.901368531885142377e-03
8.500000000000001998e-01 -1.154554443906508250e-02 3.823276693148315673e-03
8.600000000000002087e-01 -1.138089042251519412e-02 3.754141497280997965e-03
8.700000000000002176e-01 -1.126695983759289088e-02 3.685417355650410023e-03
8.800000000000002265e-01 -1.117880504262972786e-02 3.612158774732322428e-03
8.900000000000002354e-01 -1.109446785106511617e-02 3.538143982679043710e-03
9.000000000000002442e-01 -1.103636812480286722e-02 3.467909362333049337e-03
9.100000000000002531e-01 -1.102842236888849393e-02 3.403386920785005532e-03
9.200000000000002620e-01 -1.106897360805358770e-02 3.344923460312835238e-03
9.300000000000002709e-01 -1.115189865542467497e-02 3.292885546740384473e-03
9.400000000000002798e-01 -1.126650241466040960e-02 3.247361871707213181e-03
9.500000000000002887e-01 -1.138490421158008976e-02 3.208489820472790969e-03
9.600000000000002975e-01 -1.147675815598244407e-02 3.174619879572721567e-03
9.700000000000003064e-01 -1.150641216437205128e-02 3.142094915289084765e-03
9.800000000000003153e-01 -1.142835715422354376e-02 3.109170199782515260e-03
9.900000000000003242e-01 -1.122916564472386212e-02 3.082397789161501513e-03
1.000000000000000222e+00 -1.096656122965804225e-02 3.069181437872619059e-03
1.010000000000000009e+00 -1.073926039389621299e-02 3.065869991334095254e-03
1.020000000000000462e+00 -1.061023174066301304e-02 3.057009166542297603e-03
1.030000000000000249e+00 -1.060285547586907462e-02 3.031006056745070166e-03
1.040000000000000702e+00 -1.062261934226163031e-02 2.997522793717702101e-03
1.050000000000000488e+00 -1.050684336275307072e-02 2.970493475109570007e-03
1.060000000000000497e+00 -1.014697023525441832e-02 2.953854070729200389e-03
1.070000000000000284e+00 -9.644795927570335922e-03 2.941889861898189587e-03
1.080000000000000293e+00 -9.163195076649364654e-03 2.928572946586415968e-03
1.090000000000000080e+00 -8.827919354247129938e-03 2.907371948187021694e-03
1.100000000000000533e+00 -8.676343233974009861e-03 2.872195862245751491e-03
1.110000000000000320e+00 -8.646311280665223975e-03 2.828110993202516757e-03
1.120000000000000773e+00 -8.530875185476139919e-03 2.791388696283631995e-03
1.130000000000000560e+00 -8.134220718238277179e-03 2.773036054585916940e-03
1.140000000000000568e+00 -7.487697260798363563e-03 2.768262262610188870e-03
1.150000000000000355e+00 -6.759825207396715809e-03 2.766118842187915029e-03
1.160000000000000364e+00 -6.073569707162887292e-03 2.759224710936894649e-03
1.170000000000000151e+00 -5.469603431352033918e-03 2.749119925801896472e-03
1.180000000000000604e+00 -4.975113635047451882e-03 2.738784954976687756e-03
1.190000000000000391e+00 -4.539705521339453161e-03 2.731847157299100749e-03
1.200000000000000844e+00 -4.042648091180175637e-03 2.732410017894466945e-03
1.210000000000000631e+00 -3.415311113407515017e-03 2.739343347312857280e-03
1.220000000000000639e+00 -2.686662363264430507e-03 2.740346272080240557e-03
1.230000000000000426e+00 -1.886969916210308853e-03 2.721835384040336998e-03
1.240000000000000435e+00 -1.025811537252190172e-03 2.687128522511473758e-03
1.250000000000000222e+00 -1.491180598592963707e-04 2.648507895606484839e-03
1.260000000000000675e+00 6.888779212668132276e-04 2.613438933021212419e-03
1.270000000000000462e+00 1.463402048224621060e-03 2.579789301559414459e-03
1.280000000000000915e+00 2.165506964849325203e-03 2.544024348395389559e-03
1.290000000000000702e+00 2.864497221803035277e-03 2.501612889635750330e-03
1.300000000000000711e+00 3.713058209936507831e-03 2.447452204791503334e-03
1.310000000000000497e+00 4.832540995675948560e-03 2.382816490276742222e-03
1.320000000000000506e+00 6.144165590140033238e-03 2.321773067238304834e-03
1.330000000000000293e+00 7.506607513865254377e-03 2.277895777536991222e-03
1.340000000000000746e+00 8.776181092284599319e-03 2.247432765537338978e-03
1.350000000000000533e+00 9.842283789069245989e-03 2.216088058451745352e-03
1.360000000000000986e+00 1.068169074928407812e-02 2.173796931663152850e-03
1.370000000000000773e+00 1.157740007280634587e-02 2.123374076073053160e-03
1.380000000000000782e+00 1.287620193660007906e-02 2.069617281242882873e-03
1.390000000000000568e+00 1.467787455655503691e-02 2.016457478218600715e-03
1.400000000000000577e+00 1.682716302281481169e-02 1.968041898999274564e-03
1.410000000000000364e+00 1.915344005822957468e-02 1.927602545981237049e-03
1.420000000000000817e+00 2.148856547663724470e-02 1.891676592584525841e-03
1.430000000000000604e+00 2.367457116605351311e-02 1.852965377914849842e-03
1.440000000000001057e+00 2.575631075747656165e-02 1.807271978524295714e-03
1.450000000000000844e+00 2.798520775350251191e-02 1.755742785222444815e-03
1.460000000000000853e+00 3.059097324780612678e-02 1.702836248414984219e-03
1.470000000000000639e+00 3.366268273349728307e-02 1.655851714072732002e-03
1.480000000000000648e+00 3.724195340242857782e-02 1.621161333245114099e-03
1.490000000000000435e+00 4.113799385419943805e-02 1.597042188394144809e-03
1.500000000000000888e+00 4.493477041989978743e-02 1.575764088479648852e-03
1.510000000000000675e+00 4.838445090259541753e-02 1.556055224119313584e-03
1.520000000000001128e+00 5.193033574421998533e-02 1.559284336997940812e-03
1.530000000000000915e+00 5.617378062754163626e-02 1.611356474331593737e-03
1.540000000000000924e+00 6.145602622362087569e-02 1.711389973227469326e-03
1.550000000000000711e+00 6.785979513359464976e-02 1.835202822280529011e-03
1.560000000000000719e+00 7.540646178703006020e-02 1.977000708118967134e-03
1.570000000000000506e+00 8.392290716263205164e-02 2.190082355719839315e-03
1.580000000000000959e+00 9.318085406161431827e-02 2.528702482313382235e-03
1.590000000000000746e+00 1.027470849433433225e-01 2.953425098729130747e-03
1.600000000000001199e+00 1.119871667360507056e-01 3.339876696554069501e-03
1.610000000000000986e+00 1.204961422612970540e-01 3.597423871324492359e-03
1.620000000000000995e+00 1.288699727461232458e-01 3.763963681269185974e-03
1.630000000000000782e+00 1.379468503306148230e-01 3.896338495151862279e-03
1.640000000000000790e+00 1.481686872356886842e-01 4.029161891073145679e-03
1.650000000000000577e+00 1.595781606480408676e-01 4.191671818884661581e-03
1.660000000000000808e+00 1.721525663920182303e-01 4.420995047865541872e-03
1.670000000000001039e+00 1.855883203711100882e-01 4.724372199437072012e-03
1.680000000000001270e+00 1.995003156693855306e-01 5.071913532652240833e-03
1.690000000000001057e+00 2.138731288604207859e-01 5.446964716368217670e-03
1.700000000000001066e+00 2.291005198327759895e-01 5.864831271128710666e-03
1.710000000000000853e+00 2.455438115054802140e-01 6.333149757606366254e-03
1.720000000000000862e+00 2.633259968866784595e-01 6.847288772554428402e-03
1.730000000000000648e+00 2.824919054362862170e-01 7.403467679410822254e-03
1.740000000000001323e+00 3.029471072303379642e-01 8.001165477488216687e-03
1.750000000000000666e+00 3.245207633670735281e-01 8.637140959835332490e-03
1.760000000000001341e+00 3.472421940836287746e-01 9.306719136647470872e-03
1.770000000000001128e+00 3.718517423944050493e-01 1.002860065832905309e-02
1.780000000000001137e+00 3.992343331028576636e-01 1.083273387321458635e-02
1.790000000000000924e+00 4.296976649223307465e-01 1.172657512410785717e-02
1.800000000000000933e+00 4.628605897537154124e-01 1.268201597851438024e-02
1.810000000000000719e+00 4.982856593655621835e-01 1.367074652439831395e-02
1.820000000000000950e+00 5.356120431744230137e-01 1.468263990203480356e-02
1.830000000000001181e+00 5.745606969956307264e-01 1.571413370834419398e-02
1.840000000000001412e+00 6.151137413373682916e-01 1.676747109818311002e-02
1.850000000000001199e+00 6.574909857297602800e-01 1.785642776920872560e-02
1.860000000000001208e+00 7.019317082022823451e-01 1.899536506894853455e-02
1.870000000000000995e+00 7.488246057398622035e-01 2.018983618829279722e-02
1.880000000000001004e+00 7.986278093708630843e-01 2.144074128938753751e-02
1.890000000000000790e+00 8.513746801549260113e-01 2.274350539380018063e-02
1.900000000000001465e+00 9.065419474999457661e-01 2.408447063063759441e-02
1.910000000000000808e+00 9.636248308867806367e-01 2.544976150389374747e-02
1.920000000000001483e+00 1.022328098223884263e+00 2.683403444793378348e-02
1.930000000000001270e+00 1.082378235754875240e+00 2.823635608395395208e-02
1.940000000000001279e+00 1.143476490884347552e+00 2.964952522325869921e-02
1.950000000000001066e+00 1.205252659500662071e+00 3.105320683479785224e-02
1.960000000000001075e+00 1.267276652938561954e+00 3.242638756877243289e-02
1.970000000000000862e+00 1.329006922404098567e+00 3.375932708352197970e-02
1.980000000000001092e+00 1.389913859124752626e+00 3.504869178810744723e-02
1.990000000000001323e+00 1.449472487404726451e+00 3.628642373759974338e-02
2.000000000000001332e+00 1.507073501207397470e+00 3.745360741664326143e-02
2.010000000000001119e+00 1.562118336078846204e+00 3.853048396700196887e-02
2.020000000000001350e+00 1.614260830788308843e+00 3.950780606807059031e-02
2.030000000000001137e+00 1.663271223236892249e+00 4.038293065167613410e-02
2.040000000000001368e+00 1.708797251178444609e+00 4.115183494947404624e-02
2.050000000000001155e+00 1.750303374672078860e+00 4.180708453445602241e-02
2.060000000000001830e+00 1.787253316179294060e+00 4.234111123741646221e-02
2.070000000000000728e+00 1.819360024756793370e+00 4.275205811102264497e-02
2.080000000000001403e+00 1.846491590437076669e+00 4.304207253387307835e-02
2.090000000000001190e+00 1.868550710885202859e+00 4.321335182325836133e-02
2.100000000000001421e+00 1.885539490319614098e+00 4.326805460190217417e-02
2.110000000000001208e+00 1.897464983112875814e+00 4.320854822662538453e-02
2.120000000000001439e+00 1.904342988440573592e+00 4.304095292381074356e-02
2.130000000000001226e+00 1.906237875808271420e+00 4.277448849823912297e-02
2.140000000000001013e+00 1.903321543534173488e+00 4.241791703242375061e-02
2.150000000000001688e+00 1.895884870440128545e+00 4.197747848192274339e-02
2.160000000000001474e+00 1.884211575386337989e+00 4.145872385940544552e-02
2.170000000000001261e+00 1.868561555489834936e+00 4.086535477685544065e-02
2.180000000000001492e+00 1.849234088181787028e+00 4.019953488863496627e-02
2.190000000000001279e+00 1.826530243976018708e+00 3.946647877641400182e-02
2.200000000000001510e+00 1.800863299062526401e+00 3.868257369475768676e-02
2.210000000000001297e+00 1.772726011346665409e+00 3.786714176899811518e-02
2.220000000000001972e+00 1.742611818147715930e+00 3.703787525428747784e-02
2.230000000000000870e+00 1.710923881443570549e+00 3.621083050253213337e-02
2.240000000000001545e+00 1.678078536208156057e+00 3.539320374277529768e-02
2.250000000000001332e+00 1.644439021499156217e+00 3.455581535803300963e-02
2.260000000000001563e+00 1.610298832016092696e+00 3.366266842982877650e-02
2.270000000000001350e+00 1.575879980290146198e+00 3.273177872416178913e-02
2.280000000000001581e+00 1.541535590988687199e+00 3.183821050408581349e-02
2.290000000000001368e+00 1.507603019023286306e+00 3.103996391551549008e-02
2.300000000000001155e+00 1.473974351485968226e+00 3.029682581090050592e-02
2.310000000000001830e+00 1.440426427689079913e+00 2.952940725056110369e-02
2.320000000000001616e+00 1.407025095658932301e+00 2.867864923449478520e-02
2.330000000000001403e+00 1.374025412245341471e+00 2.772325990179158595e-02
2.340000000000001634e+00 1.341538438265575506e+00 2.667189758471252836e-02
2.350000000000001421e+00 1.309587370431376963e+00 2.565268937109234371e-02
2.360000000000001652e+00 1.278240876702075202e+00 2.482828194881552680e-02
2.370000000000001439e+00 1.247655453521592461e+00 2.425568173274282938e-02
2.380000000000002114e+00 1.218043144071286443e+00 2.385544254400570260e-02
2.390000000000001013e+00 1.189723843779221468e+00 2.354157087550417041e-02
2.400000000000001688e+00 1.163047262855044339e+00 2.324894760065452162e-02
2.410000000000001474e+00 1.138285572879229379e+00 2.291860234088112513e-02
2.420000000000001705e+00 1.115469181948282484e+00 2.252894241214056445e-02
2.430000000000001492e+00 1.094495009708251532e+00 2.211599428976488563e-02
2.440000000000001723e+00 1.075222973230964385e+00 2.171669869273372064e-02
2.450000000000001510e+00 1.057399109480979815e+00 2.133594165136737039e-02
2.460000000000001297e+00 1.040774680173405020e+00 2.096571333092122486e-02
2.470000000000001972e+00 1.025348974935526902e+00 2.060188367324838551e-02
2.480000000000001759e+00 1.011285190633643305e+00 2.024683347117030990e-02
2.490000000000001545e+00 9.986515411142899978e-01 1.990404869088762199e-02
2.500000000000001776e+00 9.873741827905307966e-01 1.958206165165144938e-02
2.510000000000001563e+00 9.773384961663221793e-01 1.929175873747891387e-02
2.520000000000001794e+00 9.683537322406574610e-01 1.903830845850773210e-02
2.530000000000001581e+00 9.602266902827594208e-01 1.881653030269900967e-02
2.540000000000002256e+00 9.528772369091648153e-01 1.862094764063903021e-02
2.550000000000001155e+00 9.464047568906172048e-01 1.845433598576445150e-02
2.560000000000001830e+00 9.409413548944653982e-01 1.832362747558382091e-02
2.570000000000001616e+00 9.365949465491731907e-01 1.823157799298582085e-02
2.580000000000001847e+00 9.334226672420898874e-01 1.817226678275877735e-02
2.590000000000001634e+00 9.313678788998199787e-01 1.813863970686756949e-02
2.600000000000001865e+00 9.302925991329852318e-01 1.812541737932050687e-02
2.610000000000001652e+00 9.300722066873889915e-01 1.812801783844699560e-02
2.620000000000001439e+00 9.306397665465885316e-01 1.814294765853996169e-02
2.630000000000002114e+00 9.319610490055042495e-01 1.816950110054155534e-02
2.640000000000001901e+00 9.341167355446193810e-01 1.820714169307377159e-02
2.650000000000001688e+00 9.373110038921259601e-01 1.825384953472731012e-02
2.660000000000001474e+00 9.417025190078848196e-01 1.830664321924478297e-02
2.670000000000001705e+00 9.472683966219910268e-01 1.836083749580211949e-02
2.680000000000001936e+00 9.539467839032468310e-01 1.840771393812920889e-02
2.690000000000001723e+00 9.616770817591108189e-01 1.843943760194461517e-02
2.700000000000001510e+00 9.704469258984979030e-01 1.846428689010375102e-02
2.710000000000001297e+00 9.803362251585835407e-01 1.850083991829151037e-02
2.720000000000001972e+00 9.916198551470839506e-01 1.857230574025499348e-02
2.730000000000001759e+00 1.004531339604666451e+00 1.871596481233554071e-02
2.740000000000001545e+00 1.019146882394925235e+00 1.896512471553252546e-02
2.750000000000001776e+00 1.035182219974452922e+00 1.924251187912518965e-02
2.760000000000002007e+00 1.052142511771533506e+00 1.938442815123314969e-02
2.770000000000001794e+00 1.069402093936359099e+00 1.932639124804352501e-02
2.780000000000001581e+00 1.086167358023578222e+00 1.931877212853018444e-02
2.790000000000002256e+00 1.101771845102863523e+00 1.965160261500374997e-02
2.800000000000002043e+00 1.116279411108678898e+00 2.031674215795854430e-02
2.810000000000001830e+00 1.130279161382620634e+00 2.104401849361224944e-02
2.820000000000001616e+00 1.144398273845123937e+00 2.161448775134606690e-02
2.830000000000001847e+00 1.159246329806316256e+00 2.207055284037029094e-02
2.840000000000002078e+00 1.175249252762388563e+00 2.251000630059797961e-02
2.850000000000001865e+00 1.192462004541763321e+00 2.296867759638846623e-02
2.860000000000001652e+00 1.210771926795594533e+00 2.342621891558632763e-02
2.870000000000001439e+00 1.230162063041840836e+00 2.386783056223968497e-02
2.880000000000002114e+00 1.250496029705445267e+00 2.430822730591470845e-02
2.890000000000001901e+00 1.271700890095475822e+00 2.476920976263526433e-02
2.900000000000001688e+00 1.293762528412688573e+00 2.525358090072233816e-02
2.910000000000001918e+00 1.316552665056815785e+00 2.574366413367879663e-02
2.920000000000002149e+00 1.339728442745062198e+00 2.622511157387452663e-02
2.930000000000001936e+00 1.363031926053046350e+00 2.670354846915140232e-02
2.940000000000001723e+00 1.386293966554984047e+00 2.719002388898271450e-02
2.950000000000002398e+00 1.409387504995728513e+00 2.768683197014429331e-02
2.960000000000002185e+00 1.432205309272951643e+00 2.818563374537934665e-02
2.970000000000001972e+00 1.454755783493031140e+00 2.867810700176042643e-02
2.980000000000001759e+00 1.476958699756231397e+00 2.915782264595578877e-02
2.990000000000001990e+00 1.498570843733543656e+00 2.961781412835598135e-02
3.000000000000002220e+00 1.519035598815959398e+00 3.002706841267105409e-02
3.010000000000002007e+00 1.537539555008357928e+00 3.032328941512456993e-02
3.020000000000001794e+00 1.553348368937750967e+00 3.045825173988017318e-02
3.030000000000001581e+00 1.566229242510085884e+00 3.048062142339988054e-02
3.040000000000002256e+00 1.576193596043431677e+00 3.047275622540782797e-02
3.050000000000002043e+00 1.583303363720621304e+00 3.048376275604270866e-02
3.060000000000001830e+00 1.587576489854894968e+00 3.051583690466836904e-02
3.070000000000002061e+00 1.588969627674535756e+00 3.056265212131582462e-02
3.080000000000002292e+00 1.587664142518030230e+00 3.058356292425186765e-02
3.090000000000002078e+00 1.583961831752227267e+00 3.052298114025906936e-02
3.100000000000001865e+00 1.578062625450894929e+00 3.035617489447124326e-02
3.110000000000002540e+00 1.569963784587653288e+00 3.011047386020144004e-02
3.120000000000002327e+00 1.559676253303566851e+00 2.981517702412251822e-02
3.130000000000002114e+00 1.547291466171497154e+00 2.947477828886046688e-02
3.140000000000001901e+00 1.532891803298023659e+00 2.908244916949317277e-02
3.150000000000002132e+00 1.516553681058789183e+00 2.863782926476307611e-02
3.160000000000002363e+00 1.498417619541715817e+00 2.815201803382877399e-02
3.170000000000002149e+00 1.478694625722701161e+00 2.763655964643449078e-02
3.180000000000001936e+00 1.457583418085610427e+00 2.709386591665609995e-02
3.190000000000001723e+00 1.435279895252624671e+00 2.652165169237533440e-02
3.200000000000002398e+00 1.412040986201633652e+00 2.592318938435905426e-02
3.210000000000002185e+00 1.388188470243324701e+00 2.531317304514266869e-02
3.220000000000001972e+00 1.363919948458248266e+00 2.470710211032904960e-02
3.230000000000002647e+00 1.339248635613466298e+00 2.411446099606011709e-02
3.240000000000002434e+00 1.314186169912144875e+00 2.354187097116490837e-02
3.250000000000002220e+00 1.288773622650758677e+00 2.298954021641370915e-02
3.260000000000002007e+00 1.262945824707089271e+00 2.244289852740022351e-02
3.270000000000002682e+00 1.236670119008445257e+00 2.188483652894734899e-02
3.280000000000002469e+00 1.210113529230788743e+00 2.129412658972058836e-02
3.290000000000002256e+00 1.183430024728297170e+00 2.064415484418565677e-02
3.300000000000002043e+00 1.156666145171385329e+00 1.992557356712870015e-02
3.310000000000002274e+00 1.129953949834462845e+00 1.917742125806888576e-02
3.320000000000002505e+00 1.103577149339876495e+00 1.844386756651452894e-02
3.330000000000002292e+00 1.077789984717292926e+00 1.775014494600889170e-02
3.340000000000002078e+00 1.052866536096918937e+00 1.711047136303413263e-02
3.350000000000001865e+00 1.029092206328756864e+00 1.653201818011134500e-02
3.360000000000002540e+00 1.006577883502982163e+00 1.600136729803594213e-02
3.370000000000002327e+00 9.852425490310668943e-01 1.550163162083995419e-02
3.380000000000002114e+00 9.649809470221075713e-01 1.502577306021900781e-02
3.390000000000001901e+00 9.456961167090334186e-01 1.457455413144543438e-02
3.400000000000002576e+00 9.272930138626841456e-01 1.414982482589617965e-02
3.410000000000002363e+00 9.097469388622737574e-01 1.375525414501221379e-02
3.420000000000002149e+00 8.932353806040164157e-01 1.339433492478807677e-02
3.430000000000002824e+00 8.778522582895708082e-01 1.306633015858001123e-02
3.440000000000002611e+00 8.635118841980825577e-01 1.276729754314389655e-02
3.450000000000002398e+00 8.500763992544522196e-01 1.249108336987262736e-02
3.460000000000002185e+00 8.374714897349226916e-01 1.222332885853576363e-02
3.470000000000002416e+00 8.254993146434070894e-01 1.194754482443634823e-02
3.480000000000002647e+00 8.139418105989152386e-01 1.165770202003148757e-02
3.490000000000002434e+00 8.027494752756266783e-01 1.135825096479086034e-02
3.500000000000002220e+00 7.920434476090950637e-01 1.105663295073074093e-02
3.510000000000002007e+00 7.819888750530390453e-01 1.077003421398735165e-02
3.520000000000002682e+00 7.727289443618028386e-01 1.051741072023540044e-02
3.530000000000002469e+00 7.643721577471814799e-01 1.030218887615406108e-02
3.540000000000002256e+00 7.568890973819965007e-01 1.011086311664785055e-02
3.550000000000002931e+00 7.501230528634238448e-01 9.931725828852881049e-03
3.560000000000002718e+00 7.438982405717894375e-01 9.765702715325154382e-03
3.570000000000002505e+00 7.381882295263996197e-01 9.617261923178965777e-03
3.580000000000002292e+00 7.330113496756287539e-01 9.487906552483316852e-03
3.590000000000002967e+00 7.284223382644262612e-01 9.375596914880846358e-03
3.600000000000002753e+00 7.244947559380808810e-01 9.277111492854983599e-03
3.610000000000002540e+00 7.212604163918813205e-01 9.184390312509801632e-03
3.620000000000002327e+00 7.185662936996473071e-01 9.087944804021304973e-03
3.630000000000002558e+00 7.162486049941531041e-01 8.986665283833888268e-03
3.640000000000002789e+00 7.142572525108433767e-01 8.890242801464600872e-03
3.650000000000002576e+00 7.126297807828289033e-01 8.804623616377842132e-03
3.660000000000002363e+00 7.114088334675736647e-01 8.709263925294735004e-03
3.670000000000002149e+00 7.107134531280414613e-01 8.573899632570334065e-03
3.680000000000002824e+00 7.106780976213000756e-01 8.378150983894371365e-03
3.690000000000002611e+00 7.113383973388432979e-01 8.116275032412989879e-03
3.700000000000002398e+00 7.126009922281576481e-01 7.790471458256128558e-03
3.710000000000002185e+00 7.142767225024572175e-01 7.445480856774132523e-03
3.720000000000002860e+00 7.161625867397320988e-01 7.144442991798690898e-03
3.730000000000002647e+00 7.180377567638950298e-01 6.946251845958653463e-03
3.740000000000002434e+00 7.197141354484216658e-01 6.888997588443115418e-03
3.750000000000003109e+00 7.211009192045509941e-01 6.989892758286975899e-03
3.760000000000002895e+00 7.224054335811586069e-01 7.212142568068925612e-03
3.770000000000002682e+00 7.239351184654739813e-01 7.494831312050865592e-03
3.780000000000002469e+00 7.259010972363042491e-01 7.784583029266221692e-03
3.790000000000002700e+00 7.282974599508066360e-01 8.052422213271712842e-03
3.800000000000002931e+00 7.310353044980768544e-01 8.273246938599937081e-03
3.810000000000002718e+00 7.340598022670201672e-01 8.447700528257929414e-03
3.820000000000002505e+00 7.374348991607074799e-01 8.587758059334472255e-03
3.830000000000002292e+00 7.412039095055340532e-01 8.698791994370120087e-03
3.840000000000002967e+00 7.453097456836964563e-01 8.779806324097090553e-03
3.850000000000002753e+00 7.496927137281423903e-01 8.831498882294308919e-03
3.860000000000002540e+00 7.543228372038929264e-01 8.866962415072558723e-03
3.870000000000003215e+00 7.590992996795988823e-01 8.906190894339352168e-03
3.880000000000003002e+00 7.638889163682031080e-01 8.961556002319681635e-03
3.890000000000002789e+00 7.686101661578098598e-01 9.028698453393399145e-03
3.900000000000002576e+00 7.732425605027731796e-01 9.101762497533820787e-03
3.910000000000003251e+00 7.778339513529383131e-01 9.185244594460576645e-03
3.920000000000003038e+00 7.824919720066688678e-01 9.289954206691852442e-03
3.930000000000002824e+00 7.873036626723687315e-01 9.421409918222134125e-03
3.940000000000002611e+00 7.922302876127883531e-01 9.571326470303172934e-03
3.950000000000002842e+00 7.971705917768763250e-01 9.728745489493586737e-03
3.960000000000003073e+00 8.020914201938116328e-01 9.882822818849248264e-03
3.970000000000002860e+00 8.070148269913027805e-01 1.002225199662086508e-02
3.980000000000002647e+00 8.119576274207208622e-01 1.014075403309535293e-02
3.990000000000002434e+00 8.169317829420118526e-01 1.024731312920145604e-02
4.000000000000003553e+00 8.219823309002696199e-01 1.035321812408545109e-02
4.010000000000004228e+00 8.271438089474805189e-01 1.045685324120400328e-02
4.020000000000003126e+00 8.324117711599652303e-01 1.054670648567292666e-02
4.030000000000002025e+00 8.377831193068862037e-01 1.061633928130056165e-02
4.040000000000003588e+00 8.432581450974923065e-01 1.067577501573558317e-02
4.050000000000003375e+00 8.488251838445616260e-01 1.073778372672416076e-02
4.060000000000003162e+00 8.544665862392255562e-01 1.080253442009883845e-02
4.070000000000002949e+00 8.601988313298255528e-01 1.085971696388836165e-02
4.080000000000004512e+00 8.660241088939369947e-01 1.090506183527865762e-02
4.090000000000003411e+00 8.718478064063481803e-01 1.095646816563969513e-02
4.100000000000002309e+00 8.775426270555026775e-01 1.103588120066609918e-02
4.110000000000002984e+00 8.829933212918188445e-01 1.114193496657232309e-02
4.120000000000003659e+00 8.880832521587579409e-01 1.125129909902239031e-02
4.130000000000003446e+00 8.927205745013956362e-01 1.134483373203224073e-02
4.140000000000003233e+00 8.969420009092484714e-01 1.142363187617683948e-02
4.150000000000003020e+00 9.008295010193597685e-01 1.149264100242039337e-02
4.160000000000003695e+00 9.045124845400022151e-01 1.155240234152671817e-02
4.170000000000002593e+00 9.081575333912561554e-01 1.159913686357486040e-02
4.180000000000003268e+00 9.119162670079422606e-01 1.163026380700927891e-02
4.190000000000003944e+00 9.158619331577956268e-01 1.165105956121491489e-02
4.200000000000003730e+00 9.200460102645234839e-01 1.166860969384438639e-02
4.210000000000003517e+00 9.244992950636107265e-01 1.167239696388967449e-02
4.220000000000003304e+00 9.292419933613277339e-01 1.163232634996214966e-02
4.230000000000003091e+00 9.342654069644814596e-01 1.153060697214277480e-02
4.240000000000002878e+00 9.393922574163608985e-01 1.141148630623943505e-02
4.250000000000003553e+00 9.443818404209930462e-01 1.133435854393370287e-02
4.260000000000004228e+00 9.490562001635760581e-01 1.132717678746306307e-02
4.270000000000003126e+00 9.533293093258713435e-01 1.137971340164253657e-02
4.280000000000003801e+00 9.571467800943653792e-01 1.147572011996275849e-02
4.290000000000003588e+00 9.606122406445104511e-01 1.158684084412783984e-02
4.300000000000003375e+00 9.639019616986687078e-01 1.167876454724459459e-02
4.310000000000003162e+00 9.671429227469139356e-01 1.175074604932040134e-02
4.320000000000003837e+00 9.703688848401137435e-01 1.185295395705681862e-02
4.330000000000004512e+00 9.735772952563898075e-01 1.202672833777801605e-02
4.340000000000003411e+00 9.766607673287817093e-01 1.222655234839595435e-02
4.350000000000002309e+00 9.794723843019147447e-01 1.237118166713480939e-02
4.360000000000003872e+00 9.819876811111886150e-01 1.243177451249552479e-02
4.370000000000003659e+00 9.844106589540428942e-01 1.246175645566178873e-02
4.380000000000003446e+00 9.869524476250712830e-01 1.251194564296743278e-02
4.390000000000003233e+00 9.896814515433914883e-01 1.257892624504730432e-02
4.400000000000004796e+00 9.925806939703183396e-01 1.263732911937560932e-02
4.410000000000003695e+00 9.956269011447004269e-01 1.267201322994327556e-02
4.420000000000002593e+00 9.987674400052967139e-01 1.268479430098400085e-02
4.430000000000003268e+00 1.001948454783519571e+00 1.267926620892090295e-02
4.440000000000003944e+00 1.005172712222223597e+00 1.265979280291684196e-02
4.450000000000003730e+00 1.008501445700558774e+00 1.263125954423476027e-02
4.460000000000003517e+00 1.012022921199860370e+00 1.258480502112042584e-02
4.470000000000003304e+00 1.015861627376838605e+00 1.248589665963722138e-02
4.480000000000003979e+00 1.020129837101806158e+00 1.230985270953437530e-02
4.490000000000002878e+00 1.024765945878353124e+00 1.213092186478836355e-02
4.500000000000003553e+00 1.029606617668655355e+00 1.207170628687797946e-02
4.510000000000004228e+00 1.034454386318371721e+00 1.217420635231835496e-02
4.520000000000004015e+00 1.039059119094493999e+00 1.231592119260376504e-02
4.530000000000003801e+00 1.043192261563864465e+00 1.236174540469686840e-02
4.540000000000003588e+00 1.046879192804885506e+00 1.229859114822547117e-02
4.550000000000003375e+00 1.050291923589582455e+00 1.218781414060822813e-02
4.560000000000003162e+00 1.053567402586770507e+00 1.208822952895032346e-02
4.570000000000003837e+00 1.056709008267729955e+00 1.204995048983557512e-02
4.580000000000004512e+00 1.059697159078465623e+00 1.211723220582516108e-02
4.590000000000003411e+00 1.062553442812550708e+00 1.227556861738125782e-02
4.600000000000004086e+00 1.065322061186475766e+00 1.246921017783909555e-02
4.610000000000003872e+00 1.068036879638557535e+00 1.265018016378863935e-02
4.620000000000003659e+00 1.070692761207633570e+00 1.279864278336238607e-02
4.630000000000003446e+00 1.073297731043408421e+00 1.290054775256667050e-02
4.640000000000004121e+00 1.075947215886112085e+00 1.296887512840308801e-02
4.650000000000004796e+00 1.078799960634936106e+00 1.303762588276491906e-02
4.660000000000003695e+00 1.081926163429789201e+00 1.312859878181569032e-02
4.670000000000002593e+00 1.085147102162503208e+00 1.322214580289059541e-02
4.680000000000004157e+00 1.088240731634038561e+00 1.329174726315174998e-02
4.690000000000003944e+00 1.091247884845857774e+00 1.334805806683842314e-02
4.700000000000003730e+00 1.094422493885803593e+00 1.343219428727298985e-02
4.710000000000004405e+00 1.097960476844611621e+00 1.357027924460560940e-02
4.720000000000005080e+00 1.101791525449815845e+00 1.373790506225898087e-02
4.730000000000003979e+00 1.105794941891455885e+00 1.390010573057690393e-02
4.740000000000002878e+00 1.109898741097282482e+00 1.403905610209907340e-02
4.750000000000003553e+00 1.114082742306482521e+00 1.415381012148484059e-02
4.760000000000004228e+00 1.118346797808190241e+00 1.424657565860527018e-02
4.770000000000004015e+00 1.122748691324738868e+00 1.432900993549715736e-02
4.780000000000003801e+00 1.127365935910520367e+00 1.441435770326678599e-02
4.790000000000005365e+00 1.132205000079279156e+00 1.450488874774709044e-02
4.800000000000004263e+00 1.137211067270246678e+00 1.459182217100698370e-02
4.810000000000003162e+00 1.142310732182872490e+00 1.466874564084002727e-02
4.820000000000003837e+00 1.147374262671904566e+00 1.474186894613578082e-02
4.830000000000004512e+00 1.152267929740672603e+00 1.482055945617951828e-02
4.840000000000004299e+00 1.156942733784830146e+00 1.490635572325520013e-02
4.850000000000004086e+00 1.161436344095832185e+00 1.499180656663706181e-02
4.860000000000003872e+00 1.165804141724319232e+00 1.507137869297394198e-02
4.870000000000004547e+00 1.170129901735509348e+00 1.515164594398187708e-02
4.880000000000003446e+00 1.174500924924335443e+00 1.524264006374021624e-02
4.890000000000004121e+00 1.178955556367426771e+00 1.534399014434860084e-02
4.900000000000004796e+00 1.183496262062729398e+00 1.544219723723209634e-02
4.910000000000003695e+00 1.188111550461416144e+00 1.552302857572121324e-02
4.920000000000004370e+00 1.192707464835152553e+00 1.557523776117606187e-02
4.930000000000004157e+00 1.197169067768607098e+00 1.558814081337736579e-02
4.940000000000003944e+00 1.201454293943633678e+00 1.556517718020370908e-02
4.950000000000003730e+00 1.205609404345403313e+00 1.552957731175380607e-02
4.960000000000004405e+00 1.209651330507958367e+00 1.550327223296605814e-02
4.970000000000005080e+00 1.213409904002933581e+00 1.548620979703078070e-02
4.980000000000003979e+00 1.216658736756875081e+00 1.546968742487649616e-02
4.990000000000002878e+00 1.219287397080298652e+00 1.545355840242357108e-02
5.000000000000004441e+00 1.221370429651084777e+00 1.545138327061205442e-02
5.010000000000004228e+00 1.223010921305984988e+00 1.547376400295537996e-02
5.020000000000004015e+00 1.224348597041870823e+00 1.550158866472831250e-02
5.030000000000004690e+00 1.225519925578790525e+00 1.550270324748558547e-02
5.040000000000005365e+00 1.226631405434043254e+00 1.546364496866869075e-02
5.050000000000004263e+00 1.227750843290414062e+00 1.540253571757150067e-02
5.060000000000003162e+00 1.228924924586684453e+00 1.533932559756082115e-02
5.070000000000003837e+00 1.230064436445549525e+00 1.528378484123278647e-02
5.080000000000004512e+00 1.231020815151165904e+00 1.524112114157188426e-02
5.090000000000004299e+00 1.231696585035307434e+00 1.520903304096134744e-02
5.100000000000004086e+00 1.232062033416971403e+00 1.517160295752849851e-02
5.110000000000005649e+00 1.232090179907870509e+00 1.511343890277486862e-02
5.120000000000004547e+00 1.231748819984570531e+00 1.504243912950959348e-02
5.130000000000003446e+00 1.231006237593530228e+00 1.497863725024415130e-02
5.140000000000004121e+00 1.229820640473668680e+00 1.493095020663129727e-02
5.150000000000004796e+00 1.228141439879023800e+00 1.488407986786355851e-02
5.160000000000004583e+00 1.225939339852770482e+00 1.481996696249295378e-02
5.170000000000004370e+00 1.223296222137157274e+00 1.473326776426111574e-02
5.180000000000004157e+00 1.220358128414467558e+00 1.462619928091772256e-02
5.190000000000004832e+00 1.217228448557278186e+00 1.450238028265820114e-02
5.200000000000003730e+00 1.213903277166284544e+00 1.436845513940518404e-02
5.210000000000004405e+00 1.210350454043128465e+00 1.423092369271075457e-02
5.220000000000005080e+00 1.206558878657348011e+00 1.409058563434608183e-02
5.230000000000003979e+00 1.202539695640478801e+00 1.394477931776174837e-02
5.240000000000004654e+00 1.198302965813570431e+00 1.379275495198151180e-02
5.250000000000004441e+00 1.193840806012757216e+00 1.363900934705715093e-02
5.260000000000004228e+00 1.189151353909114084e+00 1.348833979149394180e-02
5.270000000000004015e+00 1.184293506023606168e+00 1.333879933515894067e-02
5.280000000000004690e+00 1.179370109231990149e+00 1.318307366436201160e-02
5.290000000000005365e+00 1.174444787753585073e+00 1.301583142736822095e-02
5.300000000000004263e+00 1.169473191899269793e+00 1.283794102001771867e-02
5.310000000000003162e+00 1.164393577685626013e+00 1.265156997392794143e-02
5.320000000000004725e+00 1.159188332716295511e+00 1.246448852425601460e-02
5.330000000000004512e+00 1.153862232420401090e+00 1.228918710254990436e-02
5.340000000000004299e+00 1.148410304112595703e+00 1.213291166364688541e-02
5.350000000000004974e+00 1.142783705915068282e+00 1.198448743540076605e-02
5.360000000000005649e+00 1.136923001673068478e+00 1.182910470479127570e-02
5.370000000000004547e+00 1.130805760850986497e+00 1.166036097377581675e-02
5.380000000000003446e+00 1.124452668582393899e+00 1.147891276912437093e-02
5.390000000000004121e+00 1.117899572212487813e+00 1.128757598949414569e-02
5.400000000000004796e+00 1.111246480680080140e+00 1.109597409886239373e-02
5.410000000000004583e+00 1.104608083422854659e+00 1.091480679013065273e-02
5.420000000000004370e+00 1.098061455942943354e+00 1.074187491129365533e-02
5.430000000000005933e+00 1.091657201635532370e+00 1.056263030112718562e-02
5.440000000000004832e+00 1.085414459396040199e+00 1.036564538661539740e-02
5.450000000000003730e+00 1.079284357641098646e+00 1.015749060797465839e-02
5.460000000000004405e+00 1.073210600634069589e+00 9.949444243538370022e-03
5.470000000000005080e+00 1.067164298139372081e+00 9.754624149911900535e-03
5.480000000000004867e+00 1.061142691962418949e+00 9.586959711063297584e-03
5.490000000000004654e+00 1.055156508766387224e+00 9.453380675107555739e-03
5.500000000000004441e+00 1.049289679703285794e+00 9.332426085042856007e-03
5.510000000000005116e+00 1.043636030553363625e+00 9.195321958084009054e-03
5.520000000000004015e+00 1.038185254274878844e+00 9.031529191654145625e-03
5.530000000000004690e+00 1.032823144662855741e+00 8.851620669519118245e-03
5.540000000000005365e+00 1.027446734093657055e+00 8.667387367868010714e-03
5.550000000000004263e+00 1.022040942248529483e+00 8.495274493081862374e-03
5.560000000000004938e+00 1.016626899852671739e+00 8.353565196501993792e-03
5.570000000000004725e+00 1.011221642006416621e+00 8.248081079057025672e-03
5.580000000000004512e+00 1.005844518678002508e+00 8.166882429836253704e-03
5.590000000000004299e+00 1.000482031136071148e+00 8.095094513667395672e-03
5.600000000000004974e+00 9.950605710971748286e-01 8.007409290337795527e-03
5.610000000000005649e+00 9.894997020396144594e-01 7.874681708820968629e-03
5.620000000000004547e+00 9.837940524682923238e-01 7.694053131240603631e-03
5.630000000000003446e+00 9.780523327526826627e-01 7.502487014804268446e-03
5.640000000000005009e+00 9.723935243860251099e-01 7.335178984598809959e-03
5.650000000000004796e+00 9.669289867250694392e-01 7.191588124326280668e-03
5.660000000000004583e+00 9.617443027109026099e-01 7.055339561535955636e-03
5.670000000000005258e+00 9.568773857017890405e-01 6.920282788037602009e-03
5.680000000000005933e+00 9.523015036911327558e-01 6.796888490098095849e-03
5.690000000000004832e+00 9.479925089874234878e-01 6.694948585967239185e-03
5.700000000000003730e+00 9.439063722382740051e-01 6.604891321522786581e-03
5.710000000000004405e+00 9.400027442589085069e-01 6.508272493488463477e-03
5.720000000000005080e+00 9.363233717898825637e-01 6.406846813255001431e-03
5.730000000000004867e+00 9.330482829051236493e-01 6.343513212374370103e-03
5.740000000000004654e+00 9.303300454700865751e-01 6.371208153803848730e-03
5.750000000000006217e+00 9.280190945737373243e-01 6.495299604904978055e-03
5.760000000000005116e+00 9.257925161886393361e-01 6.667360381116489709e-03
5.770000000000004015e+00 9.232714957444326798e-01 6.784864313442020428e-03
5.780000000000004690e+00 9.199982618396015388e-01 6.688063756910703553e-03
5.790000000000005365e+00 9.155755661699193082e-01 6.245976220760042497e-03
5.800000000000005151e+00 9.102879967691573926e-01 5.587509427314251743e-03
5.810000000000004938e+00 9.048002699678505678e-01 4.979734255428486939e-03
5.820000000000004725e+00 8.996011451570078421e-01 4.579553101003054107e-03
5.830000000000005400e+00 8.947140746349321327e-01 4.332724623997594518e-03
5.840000000000004299e+00 8.900712830746781989e-01 4.171787974013608201e-03
5.850000000000004974e+00 8.855984194683755861e-01 4.077764833193562970e-03
5.860000000000005649e+00 8.812303756878314687e-01 4.046850294126424878e-03
5.870000000000004547e+00 8.769366963455921260e-01 4.054887147534791750e-03
5.880000000000005222e+00 8.727470733647949563e-01 4.059464815126603843e-03
5.890000000000005009e+00 8.687091669328156351e-01 4.021086611747780142e-03
5.900000000000004796e+00 8.649033220874561279e-01 3.936507138137983371e-03
5.910000000000004583e+00 8.614335386800524574e-01 3.829113729781938747e-03
